Repository: Logos365/SMLEE

File: 05_Patents/05_008_ALD Battery/ALD 배터리 특허 md_v1.md
# ALD 배터리 특허 — 직무발명(고안)내용 설명서 초안 v1

- 작성일: 2026-10-07
- 근거 자료: `20260907-CC-ALD-TiO2-V2O5.pdf` (Research Progress, Uyen NTN, KIMM/UST, 충방전 데이터 2026.09.03·09.07)
- 양식 기준: `02_Patents/11_Kudo_푸엉/20260825_예시_직무발명서.pdf` (직무발명(고안)내용 설명서 1~9항)
- 표기: **[발명자 기입]**은 발명자가 채울 사실 정보, **[검증 필요]**는 출원 전에 데이터로 확인해야 하는 수치·주장입니다.

---

## 0. 특허 가능성 검토 의견 (양식 외, 내부 검토용)

### 0.1 결론

| 구분 | 판단 | 근거 |
|---|---|---|
| 출원(실적용 출원번호 확보) | **가능** | 방법·물건·전지 청구항으로 구성하면 출원 형식 요건에 문제가 없습니다. |
| 현 데이터로 등록 | **낮음** (주관적 추정 약 20~30%) | 구성(ALD TiO₂/V₂O₅를 탄소 기재에 코팅)이 선행문헌에 이미 공개되어 있고, 이종계면의 효과가 단일 산화물 코팅보다 뚜렷하게 크지 않습니다. |
| 데이터 보강 후 등록 | **중간** (약 45~55%) | 아래 0.4의 차별 포인트를 실험으로 입증하고 청구항 1을 그 특징으로 좁히면 진보성 논리가 생깁니다. |

> 위 확률은 정량 모델이 아니라 선행문헌 검색과 데이터를 바탕으로 한 검토자의 판단입니다. 변리사 선행기술조사(KIPRIS·DWPI)로 반드시 다시 확인해야 합니다.

### 0.2 신규성·진보성을 위협하는 선행기술 (1차 웹 검색, 원문 대조 필요)

1. **CNT paper 위 ALD V₂O₅ + ALD TiO₂ 보호층** (Univ. of Colorado George group 계열, *J. Mater. Chem. A* 2016, c5ta01949d): 탄소 기재 위 V₂O₅ ALD → TiO₂ ALD 이중층으로, 본 건의 `V₂O₅-TiO₂@CC`(V 내층/Ti 외층)와 구성이 거의 같습니다. 다만 V₂O₅를 **양극 활물질**(약 400 mAh g⁻¹)로 쓴 점이 본 건과 다릅니다. → https://pubs.rsc.org/en/content/articlelanding/2016/ta/c5ta01949d
2. **탄소 양파(carbon onion) 위 바나디아–티타니아 교대 다층 ALD** (Leibniz-INM Presser group, *J. Mater. Chem. A* 2017, c6ta09890h): 교대 나노라미네이트 구조로, 본 건의 `V₂O₅/TiO₂@CC`·`TiO₂/V₂O₅@CC`와 개념이 같습니다. → https://pubs.rsc.org/en/content/articlepdf/2017/ta/c6ta09890h , https://www.leibniz-inm.de/?p=27248
3. **US 9,531,004** "Multifunctional hybrid coatings for electrodes made by ALD": 전극에 TiO₂·V₂O₅ ALD 하이브리드 코팅을 청구합니다. → https://image-ppubs.uspto.gov/dirsearch-public/print/downloadPdf/9531004
4. **US 9,034,519** "Ultrathin surface coating on negative electrodes…": 음극에 ALD 초박막을 코팅하는 개념(주로 Al₂O₃)을 다룹니다. → https://image-ppubs.uspto.gov/dirsearch-public/print/downloadPdf/9034519
5. 탄소 직물 위 V₂O₅ 나노벨트 등 **바인더 없는 유연 전극** 문헌 다수 → 기재를 탄소 직물로 바꾼 것만으로는 단순 치환으로 봅니다.

→ "탄소 직물 + ALD TiO₂/V₂O₅ (이중층 또는 교대층)"만으로 청구하면 신규성 또는 진보성이 거절될 가능성이 매우 높습니다.

### 0.3 현 데이터의 약점 (그래프 판독 기준)

| 시료 | 0.1C 첫 방전 | 0.5C 마지막(16 cycle) | 1C | 2C·3C | 0.1C 회복(32~35 cycle) | 충전 용량(프로파일) |
|---|---|---|---|---|---|---|
| CC (미코팅) | ~64 | **~35** | ~15 | ~0 | **~98→92** | ~57 |
| V₂O₅@CC | ~94 | ~23 | ~13 | ~0 | ~103→100 | ~90 |
| TiO₂@CC | ~95 | ~29 | ~10 | ~0 | ~93→90 | ~88 |
| TiO₂-V₂O₅@CC (이중층) | **~98** | ~34 | ~12 | ~0 | ~97→92 | **~95** |
| V₂O₅-TiO₂@CC (이중층) | ~97 | ~33 | ~10 | ~0 | ~98→92 | ~92 |
| TiO₂/V₂O₅@CC (교대) | ~95 | ~34 | ~11 | ~0 | ~95→90 | ~90 |
| V₂O₅/TiO₂@CC (교대) | ~95 | ~33 | ~12 | ~0 | ~97→93 | ~88 |

(단위 mAh g⁻¹, 그래프에서 읽은 근사치입니다. 원데이터로 교체해야 합니다.)

1. **결정적 약점 — CC가 시간이 지나면 따라잡습니다.** 0.5C 마지막 사이클(16)에서 CC(~35)가 코팅 시료(23~34)와 같거나 더 높고, 회복 0.1C 구간에서도 CC가 ~95 mAh g⁻¹로 회복합니다. 초기 0.1C에서 보인 +50% 차이가 사라지는 것입니다. 심사관은 코팅 효과가 "초기 활성화(SEI 형성) 속도 차이"일 뿐 최종 용량에는 영향이 없다고 볼 수 있습니다.
2. 이종계면 시료와 단일 산화물 코팅의 차이는 0.1C에서 2~4 mAh g⁻¹ 수준으로, 셀 간 편차 안에 있을 가능성이 큽니다. 시료당 셀 1개로 보이며 반복 측정이 없습니다.
3. 2C·3C에서는 모든 시료의 용량이 ~0이라, "고율 특성 향상"을 효과로 주장할 수 없습니다.
4. 측정 창(0.01~3.0 V vs Li/Li⁺, 방전 평탄부 0.2~0.8 V)으로 보면 **탄소 직물이 주 활물질인 음극 반쪽전지**입니다. 25 cycle 코팅(수 nm 추정)의 질량 분율은 매우 작아, 용량 증가가 산화물 자체의 리튬 저장 때문인지 계면 효과 때문인지 구분되지 않습니다.
5. **시료 명명 불일치**: 슬라이드 5~8은 이중층(25+25)과 교대층(1+1)×25를 모두 "Supercycle sample"로 표기하고, 결론 슬라이드는 이중층(TiO₂–V₂O₅@CC, V₂O₅–TiO₂@CC)을 "Multistep"이라고 부릅니다. 반면 슬라이드 2에서 Multistep은 (ABC)ₘ 혼합상(VₓTiᵧO_z)을 뜻합니다. 명세서에서는 아래 6.2처럼 **구조로 정의한 명칭**으로 통일해야 합니다.

### 0.4 등록 가능성을 높이는 차별 포인트 (청구항 1의 후보 특징)

| 후보 | 선행기술과의 차이 | 필요한 데이터 |
|---|---|---|
| A. **탄소 직물 음극의 "계면층"으로서의 이종 산화물** — 산화물이 활물질이 아니라 탄소/전해질 계면 개질층이고, 질량 분율이 수 wt% 이하 | 선행 1·2는 V₂O₅를 활물질(양극·커패시터)로 사용 | 코팅 질량 분율(ICP/TGA), 초기 쿨롱 효율(ICE), EIS(R_SEI, R_ct), 장기 수명(≥200 cycle) |
| B. **내층 TiO₂ / 외층 V₂O₅ 순서**(탄소에 Ti가 먼저 닿는 구조)의 우월성 | 선행 1은 V 내층/Ti 외층(보호층 개념) — 반대 순서 | 순서만 바꾼 쌍 비교, n≥3 반복, XPS 깊이 분석 |
| C. **다단(ABC)ₘ 원자 혼합 Ti–V–O**: 산화제 없이 Ti 전구체와 V 전구체를 순차 흡착한 뒤 산화제를 1회 공급 | 선행은 교대 서브사이클(AB)(CD) 적층이 주류 | VₓTiᵧO_z·TiₓVᵧO_z 시료 제작, XPS(V³⁺/V⁴⁺/V⁵⁺ 비율), 성능 |
| D. **V 원자가(V⁴⁺/V⁵⁺ 비) 제어**를 서브사이클 순서로 프로그램 | 슬라이드에 V³⁺→V⁴⁺, V⁴⁺→V⁵⁺ 메모가 있음 | XPS V2p 분리, 순서별 원자가 비율과 용량 상관 |

**권고 전략**
1. 현재 데이터로 **우선 출원**(실적 확보와 우선일 선점)하고, 청구항 1은 A+B(+C 선택형)로 구성합니다.
2. 12개월 안에 C·D와 반복·장기 데이터를 확보해 **국내우선권주장출원**으로 보강합니다. 효과가 확인되지 않은 실시형태는 이때 삭제합니다.
3. **논문 투고 전에 출원**해야 합니다(본 폴더 J_127은 저널 투고 예정으로 보임).
4. **공개 이력 확인**: 슬라이드 2는 "1차년도 킥오프미팅(2026.08.26)@무주리조트"에서 발표된 자료입니다. 참석자가 비밀유지 의무가 없는 외부인이었다면 공지 상태가 될 수 있으므로, 이 경우 출원 시 **공지예외 주장**(공개일로부터 12개월 이내)을 넣어야 합니다. [발명자 기입]

---

# 직무발명(고안)내용 설명서

## 1. 발명(고안)의 명칭

**원자층 증착 서브사이클 순서 제어에 의한 티타늄 산화물–바나듐 산화물 이종계면 코팅 탄소 직물 전극, 그 제조 방법 및 이를 포함하는 리튬 이차전지**

(영문) Carbon cloth electrode having titanium oxide–vanadium oxide heterointerfaces formed by sequence-controlled atomic layer deposition, method of manufacturing the same, and lithium secondary battery comprising the same

## 2. 논문 발표 (○/X)

- **X (미발표, 발표 예정)**. 본 발명의 결과는 저널 논문 투고를 준비하고 있으며(J_127), **출원 후 투고**합니다.
- 내부 발표: 2026-08-26 1차년도 킥오프미팅(무주리조트)에서 ALD 접근법(Regular/Multistep/Supercycle 개념도)을 발표했습니다. 충방전 데이터(2026-09-03, 09-07)는 연구실 내부 진도 보고 자료입니다. 킥오프미팅이 과제 참여기관만 참석한 비공개 회의였는지 확인이 필요합니다. 공개 회의였다면 공지예외 주장 대상입니다. **[발명자 기입]**

## 3. 발명(고안)의 배경

- 웨어러블·플렉서블 전자기기용 리튬 이차전지에는 구리·알루미늄 박 집전체와 고분자 바인더 없이 그 자체로 전극이 되는 **자립형(free-standing) 탄소 직물(carbon cloth, CC)** 전극이 유력합니다. 탄소 직물은 전도성과 기계적 유연성이 우수하지만, 무처리 표면에서는 초기 비가역 반응(SEI 형성)이 크고 초기 용량이 낮습니다(본 발명자 측정: 0.1C 첫 방전 ~64 mAh g⁻¹).
- 원자층 증착(ALD)은 3차원 직물의 모든 섬유 표면에 서브나노미터 단위로 두께를 제어한 컨포멀 산화물 막을 형성할 수 있습니다. TiO₂는 리튬 삽입 시 부피 변화가 작고 구조가 안정하며, V₂O₅는 다중 원자가(V⁵⁺/V⁴⁺/V³⁺)로 리튬과 반응성이 높지만 전기전도도가 낮고 전해질에 쉽게 용출됩니다.
- 두 산화물을 접합하면 밴드 정렬 차이로 계면에 내부 전기장이 형성되고, 계면 근방의 산소 공공과 원자가 변화가 전하 이동을 촉진할 수 있습니다. ALD는 금속 전구체 서브사이클의 **순서와 반복 주기**만 바꾸어도 같은 장비·같은 원료로 이중층, 교대 나노라미네이트, 원자 혼합상을 만들 수 있습니다. 따라서 이종계면의 수·위치·순서를 공정 프로그램으로 설계할 수 있습니다.

## 4. 종래기술의 설명과 그것의 문제점

- **1. 탄소 기재 위 ALD V₂O₅ 활물질 + TiO₂ 보호층** (CNT paper, *J. Mater. Chem. A* 2016): V₂O₅를 고용량 양극 활물질로 쓰고 TiO₂는 V 용출을 막는 외부 보호층입니다. 산화물이 활물질이므로 수십 nm 이상의 V₂O₅가 필요하고, 순서도 V 내층/Ti 외층으로 고정되어 있습니다. 탄소 직물 음극의 계면 개질이나 적층 순서 선택에 대한 개시는 없습니다.
- **2. 탄소 나노구조 위 바나디아–티타니아 교대 다층 ALD** (carbon onion, 2017): 교대 적층으로 슈퍼커패시터·하이브리드 저장 성능을 높였으나, 분말형 탄소에 적용되어 바인더·집전체가 필요합니다. 자립형 직물 음극의 초박막 계면층, 서브사이클 순서에 따른 원자가 제어는 다루지 않습니다.
- **3. ALD 하이브리드 코팅 전극 (US 9,531,004), 음극 초박막 코팅 (US 9,034,519)**: 전극 입자·필름에 단일 또는 하이브리드 산화물을 코팅해 부반응을 줄이는 개념입니다. 서로 다른 두 산화물의 **계면 수와 적층 순서**를 서브사이클 프로그램으로 바꾸는 사상은 없습니다.
- **4. 수열·전착으로 탄소 직물에 V₂O₅·TiO₂ 나노구조를 성장시키는 방법**: 두께와 계면 위치를 nm 단위로 제어할 수 없고, 직물 내부 섬유까지 균일하게 코팅하기 어렵습니다.
- 요약하면, 종래기술에는 (a) 자립형 탄소 직물 음극에서 산화물을 활물질이 아닌 **수 nm 계면 개질층**으로 쓰는 수단, (b) 같은 원료로 **서브사이클 순서만 바꾸어** 이중층·교대층·혼합상 중 하나를 선택하고 적층 순서(탄소 접촉 산화물의 종류)를 지정하는 수단, (c) 이를 바인더·집전체 없는 유연 전극에 그대로 적용하는 수단의 결합이 없습니다.

## 5. 본 발명의 목적

- 바인더·도전재·금속 집전체가 없는 자립형 탄소 직물 전극에서, ALD 서브사이클 순서 프로그램으로 탄소 섬유 표면에 **TiO₂–V₂O₅ 이종계면을 포함하는 수 nm 두께의 컨포멀 복합 산화물 계면층**을 형성합니다. 이를 통해 미코팅 탄소 직물 대비 초기 사이클의 가역 용량을 높이고 초기 활성화 구간을 단축하는 전극, 그 제조 방법, 이를 포함하는 리튬 이차전지를 제공합니다.

## 6. 본 발명의 구성

### 6.1 전극 기본 구조

탄소 섬유 다발이 직조된 탄소 직물(CC)이 전극 본체이자 집전체입니다. 각 탄소 섬유 표면을 Ti 산화물(TiOₓ, x≈2)과 V 산화물(VOᵧ, y≈2.5, V 원자가 혼재 가능)로 이루어진 복합 산화물 계면층이 둘러쌉니다. 계면층은 적어도 하나의 Ti 산화물/V 산화물 이종계면을 포함하고, 총 두께는 0.5~20 nm(바람직하게 1~10 nm)입니다. 바인더·도전재 없이 탄소 직물을 그대로 펀칭해 전극으로 씁니다.

### 6.2 ALD 서브사이클과 순서 프로그램

- **Ti 서브사이클(T)**: Ti 전구체 공급 → 퍼지 → 산화제 공급 → 퍼지
- **V 서브사이클(V)**: V 전구체 공급 → 퍼지 → 산화제 공급 → 퍼지
- 전구체·온도 예: Ti = TTIP, TDMAT, TiCl₄ / V = VTIP(vanadium(V) oxytriisopropoxide), TEMAV / 산화제 = H₂O, O₃, O₂ 플라즈마 / 기재 온도 100~200 °C **[발명자 기입: 실제 사용 전구체·온도·펄스/퍼지 시간·GPC]**
- 순서 프로그램 `[(T)ₘ(V)ₙ]ₓ` 또는 `[(V)ₙ(T)ₘ]ₓ`로 다음 구조를 선택합니다. 명칭은 슬라이드 표기를 구조 기준으로 통일한 것입니다.

| 구조 | 프로그램 | 실시예 | 이종계면 수 |
|---|---|---|---|
| 단일층(비교예) | (T)₂₅ 또는 (V)₂₅ | TiO₂@CC, V₂O₅@CC | 0 |
| **이중층(bilayer)** | x=1, m=n=25 | **TiO₂-V₂O₅@CC**(Ti 내층), V₂O₅-TiO₂@CC(V 내층) | 1 |
| **교대 나노라미네이트** | m=n=1, x=25 | TiO₂/V₂O₅@CC, V₂O₅/TiO₂@CC | 49 (원자층 수준 혼합) |
| **다단 원자 혼합상(ABC)** | (T전구체→V전구체→산화제)ₘ, 순서 반대도 가능 | VₓTiᵧO_z@CC, TiₓVᵧO_z@CC (제작 예정) | 계면 없이 원자 혼합 |

- 총 사이클 수를 같게(50) 유지하면 두께는 거의 같고 **계면의 수와 위치만 달라지므로**, 순서 프로그램 하나로 계면 밀도를 독립 변수로 설계할 수 있습니다.

### 6.3 적층 순서(탄소 접촉 산화물) 선택

탄소 섬유에 먼저 닿는 산화물(내층)을 선택합니다. TiO₂ 내층(TiO₂-V₂O₅@CC)은 탄소 표면을 화학적으로 안정한 Ti–O로 먼저 덮고, 외층 V₂O₅가 전해질 쪽에서 리튬과 반응하는 구조입니다. 실시예에서 이 구조가 0.1C 첫 방전(~98 mAh g⁻¹)과 첫 충전 용량(~95 mAh g⁻¹)에서 가장 높은 값을 보였습니다. **[검증 필요: n≥3 반복으로 유의성 확인]**

### 6.4 다단(ABC) 원자 혼합 공정

산화제 공급 없이 Ti 전구체와 V 전구체를 순서대로 흡착시킨 뒤 산화제를 한 번 공급합니다. 먼저 공급한 전구체가 표면 반응 자리를 우선 점유하므로, **공급 순서만으로 Ti/V 조성비와 V 원자가 분포**를 조절할 수 있습니다(VₓTiᵧO_z: V 먼저, TiₓVᵧO_z: Ti 먼저). **[검증 필요: 시료 제작, XPS/ICP 조성, 성능]**

### 6.5 V 원자가 상태

V 서브사이클 앞뒤에 놓이는 Ti 서브사이클과 산화제 종류에 따라, 계면 근방의 V는 V⁵⁺/V⁴⁺(/V³⁺) 혼재 상태가 됩니다. 혼재 원자가와 산소 공공은 전자 전도도를 높이고 리튬 흡착 자리를 늘리는 것으로 추정됩니다. **[검증 필요: XPS V2p₃/₂ 피크 분리로 V⁴⁺/V⁵⁺ 비 정량]**

### 6.6 전처리·후처리(선택)

- 전처리: 탄소 직물 표면에 수산기 등 ALD 핵생성 자리를 만들기 위해 산 처리, UV-O₃ 또는 O₂ 플라즈마 처리를 할 수 있습니다. **[발명자 기입: 실제 수행 여부]**
- 후처리: 비정질 그대로 쓰거나, 불활성/산화 분위기에서 열처리해 결정화할 수 있습니다. **[발명자 기입]**

### 6.7 전지 구성과 평가 (실시예)

- 코팅 탄소 직물을 작업 전극으로, 리튬 금속을 상대 전극으로 하는 반쪽전지(코인셀)를 구성했습니다. 전압 범위 0.01~3.0 V. **[발명자 기입: 전해질 조성, 분리막, 전극 면적·질량 로딩, 용량 산정 기준 질량(전극 전체 vs 코팅)]**
- 율속 시험: 0.1C → 0.2C → 0.5C → 1C → 2C → 3C → 0.1C (각 5회).
- 결과(그래프 판독 근사치)는 0.3절 표와 같습니다. 모든 코팅 시료가 미코팅 CC보다 0.1C 첫 방전 용량이 약 +47~53% 높고(64 → 94~98 mAh g⁻¹), 이종계면 시료(이중층·교대층)는 0.5C 마지막 사이클에서 V₂O₅ 단일층보다 약 +45% 높습니다(~23 → 33~34 mAh g⁻¹). 다만 이 시점에서 CC(~35)와는 차이가 없습니다.

## 7. 본 발명의 효과

- **초기 가역 용량 증가**: 수 nm의 ALD 계면층만으로 탄소 직물 전극의 0.1C 초기 방전 용량이 약 1.5배가 됩니다(64 → 최대 ~98 mAh g⁻¹). **[검증 필요: 회복 구간에서 CC도 ~95로 회복하므로, "초기 사이클 활성화 단축"으로 표현할지 결정]**
- **V₂O₅ 단일 코팅 대비 율속 안정성**: 이종계면 시료는 0.5C에서 V₂O₅ 단일층보다 높은 용량을 유지합니다(~23 → 33~34 mAh g⁻¹). **[검증 필요: 미코팅 CC 대비 우위는 현 데이터로 입증되지 않음]**
- **같은 원료로 구조를 선택**: Ti·V 전구체 두 종과 산화제만으로, 서브사이클 순서 프로그램을 바꾸어 이중층·교대층·혼합상을 같은 장비에서 만들 수 있습니다. 총 두께를 고정한 채 계면 수만 독립적으로 바꿀 수 있습니다.
- **자립형·유연 전극**: 바인더·도전재·금속 집전체가 없어 전극 무게가 줄고 굽힘에 강합니다. ALD의 컨포멀성으로 직물 내부 섬유까지 균일하게 코팅됩니다.
- **응용 산업**: 웨어러블·플렉서블 리튬 이온 전지, 마이크로 전지, 섬유형 에너지 저장 소자, 나아가 Na·Zn 이온 전지 등 다른 금속 이온 전지의 탄소 직물 전극.

## 8. 보호받고 싶은 권리

- **청구항 1 (방법 독립항)**: 탄소 섬유로 이루어진 직물 기재를 원자층 증착 반응기에 장입하는 단계; 티타늄 전구체 공급, 퍼지, 산화제 공급 및 퍼지를 포함하는 티타늄 서브사이클과, 바나듐 전구체 공급, 퍼지, 산화제 공급 및 퍼지를 포함하는 바나듐 서브사이클을 미리 정해진 순서 프로그램에 따라 수행하여, 상기 탄소 섬유 각각의 표면에 티타늄 산화물과 바나듐 산화물 사이의 이종계면을 적어도 하나 포함하고 두께가 0.5 nm 이상 20 nm 이하인 컨포멀 복합 산화물 계면층을 형성하는 단계; 및 상기 계면층이 형성된 직물 기재를 바인더 및 별도의 금속 집전체 없이 리튬 이차전지의 전극으로 형성하는 단계를 포함하고, 상기 전극에서 리튬 이온의 주 저장체는 상기 탄소 섬유이며 상기 복합 산화물 계면층의 질량 분율은 전극 총 질량 대비 5 wt% 이하인, 탄소 직물 전극의 제조 방법. **[검증 필요: 질량 분율 실측 후 상한 확정]**
- **청구항 2 (종속, 이중층·순서)**: 청구항 1에 있어서, 상기 순서 프로그램은 상기 티타늄 서브사이클을 m회(m≥10) 연속 수행한 후 상기 바나듐 서브사이클을 n회(n≥10) 연속 수행하여, 상기 탄소 섬유에 접하는 내층이 티타늄 산화물이고 외층이 바나듐 산화물인 이중층을 형성하는, 방법.
- **청구항 3 (종속, 교대 나노라미네이트)**: 청구항 1에 있어서, 상기 순서 프로그램은 [(티타늄 서브사이클)ₘ(바나듐 서브사이클)ₙ]ₓ로 표현되고, m과 n은 각각 1 이상 5 이하, x는 5 이상이어서, 상기 계면층 내에 복수의 이종계면이 두께 방향으로 반복되는, 방법.
- **청구항 4 (종속, 다단 원자 혼합)**: 청구항 1에 있어서, 상기 티타늄 전구체와 상기 바나듐 전구체를 그 사이에 산화제 공급 없이 순차 공급한 후 산화제를 공급하는 다단 사이클을 반복하여 티타늄–바나듐 혼합 산화물을 형성하고, 상기 두 전구체의 공급 순서에 따라 상기 혼합 산화물의 Ti/V 조성비가 조절되는, 방법.
- **청구항 5 (종속, 계면 수 독립 제어)**: 청구항 1에 있어서, 상기 티타늄 서브사이클과 상기 바나듐 서브사이클의 총 수행 횟수를 고정한 상태에서 상기 순서 프로그램만을 변경하여 상기 계면층의 두께를 유지하면서 이종계면의 수를 조절하는, 방법.
- **청구항 6 (종속, 공정 조건)**: 청구항 1에 있어서, 상기 바나듐 전구체는 바나듐 옥시트리이소프로폭사이드(VTIP)를 포함하고, 상기 티타늄 전구체는 티타늄 테트라이소프로폭사이드(TTIP), 테트라키스(디메틸아미노)티타늄(TDMAT) 및 TiCl₄ 중 하나 이상을 포함하며, 상기 산화제는 H₂O, O₃ 및 O₂ 플라즈마 중 하나 이상이고, 기재 온도는 100 °C 이상 200 °C 이하인, 방법. **[발명자 기입으로 확정]**
- **청구항 7 (종속, 원자가)**: 청구항 1에 있어서, 상기 계면층의 바나듐은 V⁵⁺와 V⁴⁺가 혼재하고, 상기 순서 프로그램에 의해 V⁴⁺/V⁵⁺ 비가 조절되는, 방법. **[검증 필요]**
- **청구항 8 (종속, 전처리)**: 청구항 1에 있어서, 상기 장입 단계 전에 상기 직물 기재 표면에 산 처리, UV-오존 처리 및 산소 플라즈마 처리 중 하나 이상을 수행하는 단계를 더 포함하는, 방법.
- **청구항 9 (종속, 사이클 수)**: 청구항 1에 있어서, 상기 티타늄 서브사이클과 상기 바나듐 서브사이클의 총 수행 횟수는 10회 이상 200회 이하인, 방법.
- **청구항 10 (물건 독립항)**: 탄소 섬유로 이루어진 자립형 직물 기재; 및 상기 탄소 섬유 각각의 표면을 컨포멀하게 덮고, 티타늄 산화물과 바나듐 산화물 사이의 이종계면을 적어도 하나 포함하며, 두께가 0.5 nm 이상 20 nm 이하인 복합 산화물 계면층을 포함하고, 바인더 및 별도의 금속 집전체를 포함하지 않으며, 상기 계면층의 질량 분율이 전극 총 질량 대비 5 wt% 이하인, 리튬 이차전지용 탄소 직물 전극.
- **청구항 11 (종속, 순서)**: 청구항 10에 있어서, 상기 계면층은 상기 탄소 섬유에 접하는 티타늄 산화물 내층과 그 위의 바나듐 산화물 외층을 포함하는, 전극.
- **청구항 12 (종속, 교대·혼합)**: 청구항 10에 있어서, 상기 계면층은 티타늄 산화물 층과 바나듐 산화물 층이 두께 방향으로 교대 반복되는 나노라미네이트, 또는 티타늄과 바나듐이 원자 수준으로 혼합된 혼합 산화물을 포함하는, 전극.
- **청구항 13 (종속, 성능)**: 청구항 10에 있어서, 리튬 금속 대극 반쪽전지에서 0.01~3.0 V, 0.1C 조건의 첫 방전 용량이 상기 계면층이 없는 동일 직물 기재 대비 30% 이상 높은, 전극. **[검증 필요: n≥3 평균]**
- **청구항 14 (전지)**: 청구항 10 내지 13 중 어느 한 항의 탄소 직물 전극을 음극으로 포함하는 리튬 이차전지.
- **청구항 15 (기기)**: 청구항 14의 리튬 이차전지를 포함하는 플렉서블 또는 웨어러블 전자기기.

### 요약서

자립형 탄소 직물의 각 탄소 섬유 표면에, 원자층 증착의 티타늄 서브사이클과 바나듐 서브사이클을 미리 정한 순서 프로그램에 따라 수행하여, 티타늄 산화물–바나듐 산화물 이종계면을 포함하는 두께 0.5~20 nm의 컨포멀 복합 산화물 계면층을 형성합니다. 같은 원료로 서브사이클 순서만 바꾸어 이중층, 교대 나노라미네이트, 원자 혼합상을 선택할 수 있고, 총 두께를 유지하면서 이종계면의 수와 탄소 접촉 산화물의 종류를 독립적으로 설계할 수 있습니다. 바인더와 금속 집전체 없이 리튬 이차전지 음극으로 사용하며, 미코팅 탄소 직물 대비 초기 가역 용량이 약 1.5배로 증가합니다.

## 9. 추가자료

**도면 목록** (PPT에 원자료 그림 포함)
- 도 1. ALD 서브사이클 순서 프로그램: Regular (AB)ₘ / Multistep (ABC)ₘ / Supercycle [(A1B1)ₘ(A2B2)ₙ]ₓ 개념도
- 도 2. 단일층 비교예 (V₂O₅@CC, TiO₂@CC; 25 cycle)
- 도 3. 교대 나노라미네이트 실시예 (V₂O₅/TiO₂@CC, TiO₂/V₂O₅@CC; 1+1 × 25)
- 도 4. 이중층 실시예 (TiO₂-V₂O₅@CC, V₂O₅-TiO₂@CC; 25+25)
- 도 5. 다단 원자 혼합 실시예 (VₓTiᵧO_z@CC, TiₓVᵧO_z@CC; 50 cycle, 제작 예정)
- 도 6~9. 율속 특성 및 충방전 전압 프로파일 (CC, 단일층, 각 이종계면 시료 비교)

**검증 계획** (출원 전 최소 / 우선권 출원 전 보강)
1. (출원 전 최소) 시료별 셀 n≥3 반복 율속 시험, 평균±표준편차
2. (출원 전 최소) 코팅 질량 분율 (ICP-OES 또는 TGA), ALD GPC·두께 (엘립소미터 Si witness, TEM)
3. (출원 전 최소) 초기 쿨롱 효율(ICE), 0.1C 또는 0.5C 장기 수명 ≥200 cycle — **회복 구간에서 CC가 따라잡는 문제에 대응**
4. (보강) EIS: R_SEI, R_ct, Li⁺ 확산계수 (시료별 비교)
5. (보강) XPS V2p (V⁴⁺/V⁵⁺ 비), Ti2p, 깊이 분석 / HR-TEM·EDS 매핑으로 이종계면 확인
6. (보강) 다단(ABC) VₓTiᵧO_z·TiₓVᵧO_z 시료 제작과 성능 평가
7. (보강) 굽힘 시험 후 용량 유지 (유연 전극 효과 입증)

**출원 전 필수 확인 (BLOCK)**
- 변리사 선행기술조사: KIPRIS·Google Patents·DWPI — 키워드 "atomic layer deposition / TiO₂ / V₂O₅ / carbon cloth / supercycle / nanolaminate / binder-free anode", IPC H01M 4/36, 4/133, 4/1393, 4/48, 4/62; C23C 16/40, 16/455
- 0.2절 선행문헌 1~3 원문 청구항 대조
- 킥오프미팅(2026-08-26) 공개 여부 → 공지예외 주장 여부 결정
- 발명자·기여율, 과제명·과제번호 기재 **[발명자 기입]**
- 논문 투고 일정 (출원일 이후로 조정)

**후속·분할 출원 후보**
- 다단(ABC) 원자 혼합 Ti–V–O ALD 공정 단독 (데이터 확보 시 별건 가능)
- Na·Zn 이온 전지용 동일 구조 전극

File: 05_Patents/05_008_ALD Battery/프롬프트.md

[맥락]
1. 연구과제 실적을 위해서 특허를 내고자 합니다.
2. 20260907-CC-ALD-TiO2-V2O5.pdf에 개략적인 내용과 데이터가 있습니다.
3. 20260825_예시_직무발명서를 작성해야 합니다.

[지시]
1. 특허를 받을 가능성이 있는지 판단해 주세요.
2. 20260825_예시_직무발명서 1을 참조하여서, 직무발명서 초안을 작성해 주세요.
3. 결과 파일은, PPT과 md화일로 각각 만들어 주시고, 화일명은 "ALD 배터리 특허_v1.pptx, ALD 배터리 특허 md_v1.md로 해주세요."
