Repository: Logos365/SMLEE

File: 03_Project/03_001_On going Projects/01_기본사업_김광섭/01_04_그래핀_Cu 분석/XRD 검토_다오디중_호후러이_v1.md
# J-CVD 그래핀/Cu 포일 XRD 데이터 검토 (v1)

- 검토 대상: `20261018 XRD data_Graphene-Cu foil_adding mapping data (1).pdf/.pptx` (80 slides)
- 작성: Ho Huu Loi, 이승모 / 검토일: 2026-10-19
- 범위: (1) 데이터 검증, (2) 샘플별 특성 정리, (3) S12·S13 30-point mapping 해석, (4) p.68 Conclusion 검토

---

## 0. 요약 (Key messages)

1. **모든 샘플에서 Cu(111)/(200)/(220) 피크 위치는 표준 Cu(ICDD 04-0836: 43.3°, 50.4°, 74.1°)와 일치**하며, 다른 Cu 상은 확인되지 않음.
2. **같은 샘플 안에서 측정 위치에 따른 차이가 샘플 간 차이보다 큼.** 13개 중 11개 샘플에서 Position 1과 2의 최강 피크가 다름. 분말 표준 대비 TC로 보아도 10개 샘플에서 우선방위가 위치에 따라 달라짐. 성장 후 Cu 결정립이 mm 크기로 커서, X-선 조사 영역에 들어오는 결정립 몇 개가 회절 패턴을 결정하기 때문으로 판단됨.
   → **2-point 측정만으로는 성장 조건과 Cu 결정방위의 상관관계를 결론내릴 수 없음.**
3. **S12·S13의 30-point mapping(약 8×8 mm)에서는 대부분의 위치(S12: 28/30, S13: 28~29/30)에서 (220)이 최강 피크** → 두 샘플 모두 **Cu(110) 우선방위가 넓은 면적에 걸쳐 형성**된 것으로 보임. 2-point 데이터에서 보였던 (111)/(200) 우세는 국부적인 결정립(모서리 영역)으로 해석됨.
4. **FWHM(0.31~0.67°)은 결정성 지표로 쓰기 어려움.** 장비 분해능 보정과 Kα2 분리가 되지 않았고, 대부분이 장비 한계 근처 값임. 약한 피크일수록 FWHM이 커지는 경향(fit 불확도)도 있음.
5. 슬라이드에 **수치·라벨 오류 6~7건**이 있어 회람 전에 수정이 필요함(§1.2).
6. Conclusion 중 **"비정질 그래핀 background"와 "CuO(112)" 해석은 근거가 부족**하므로 표현을 수정하거나 삭제할 것을 권고함(§4).

---

## 1. 데이터 검증

### 1.1 측정·분석 방법상의 확인 사항

| 항목 | 현황 | 문제점 / 권고 |
|---|---|---|
| 피크 위치 | 3개 피크 모두 표준 위치. 다만 **2θ 피크 중심값이 표로 제시되지 않음** | Conclusion의 "peak position did not change"를 뒷받침하려면 2θ 중심값(±오차) 표를 추가해야 함. 격자상수와 잔류변형을 논하려면 Si 표준 시료 보정 필요 |
| 강도 정규화 | 각 position에서 **최강 피크 = 1로 정규화** | 샘플 간·위치 간 절대 강도 비교가 불가능함. raw count(cps)를 같이 제시해야 함 |
| Relative intensity I(hkl)/I(111) | (111)이 약하거나 없는 경우(S1-P2 등) 정의되지 않거나 값이 과장됨 | 분말 표준 강도로 보정한 **Texture Coefficient(TC)** 사용 권장(§2.2) |
| Height vs. Area | Height(peak 높이) 사용 | 우선방위 정량에는 적분 면적이 더 적합함 |
| FWHM | 0.31~0.67° (2θ) | 장비 broadening(LaB6/Si 표준) 미보정, Kα1/Kα2 미분리(74°에서 doublet 간격 약 0.3°). Scherrer식을 적용하면 수십 nm가 나오지만 실제 결정립(mm)과 맞지 않으므로 **결정립 크기로 해석하면 안 됨** |
| 시료 평탄도 | 사진(p.2)상 포일이 심하게 구겨져 있음 | 높이 변위와 국부 tilt로 피크 강도·위치·폭이 함께 변함. Zero-background Si holder에 평탄하게 고정해서 재측정할 것을 권장 |
| 측정 범위 | 2-point: 20~80°, mapping: 35~80° | Mapping에서는 CuO(35.5°, 38.7°)와 Cu2O(36.4°) 주피크는 확인 가능하지만, graphene/graphite(~26°) 구간은 측정 범위에서 빠짐 |

### 1.2 슬라이드 내 수치·라벨 오류 (원본 그림과 대조한 결과)

| #   | 위치                                        | 내용                                                                                               | 판단                                                                                 |
| --- | ----------------------------------------- | ------------------------------------------------------------------------------------------------ | ---------------------------------------------------------------------------------- |
| 1   | p.3 S1 Position 2                         | 74° 피크에 **"(200)"** 라벨이 붙어 있음                                                                    | **(220)**으로 수정. 범례는 (220)으로 되어 있음                                                  |
| 2   | p.17 S4 (200) Pos.1                       | 그림의 피크 높이는 약 0.09인데 **Height: 0.02265**로 표기됨. FWHM 오차 ±0.06으로 큼                                  | 51.4° 부근 부피크와 혼동했거나 fit 결과를 잘못 옮겨 적은 것으로 보임. 재확인 필요                                |
| 3   | p.29 S7 (200) Pos.1 / p.33 S8 (200) Pos.1 | 두 값이 **FWHM 0.405 ± 0.00397**로 완전히 같음                                                            | 한쪽은 복사·붙여넣기 오류일 가능성이 높음. 재확인 필요                                                    |
| 4   | p.33 S8 (200) Pos.2                       | "Height: **0.0.95061**"                                                                          | 0.95061로 수정. Pos.1 그림에 남아 있는 "(002) plane / Origin data" 범례도 삭제                    |
| 5   | p.36 S9 (111) Pos.1                       | 그림의 높이는 약 0.029인데 **Height: 0.2926**으로 표기됨                                                       | 0.029로 수정(자릿수 오류). Pos.2 FWHM 오차 **9.27E-5**는 비현실적으로 작으므로 fit 조건(파라미터 고정 여부) 확인 필요 |
| 6   | p.45 S11 (200) Pos.2                      | 그림의 높이는 1.0(최강 피크)인데 **Height: 0.0428**로 표기됨                                                     | 1로 수정. Pos.1 FWHM 0.49436은 S1 (220) Pos.1 값과 소수점 다섯째 자리까지 같으므로 재확인 필요              |
| 7   | 전반                                        | (200)/(002), (220)/(022) 표기 혼용, "2 thetal" 오타, 페이지 표기(-x/68- vs -x/80-), 날짜(06 Oct vs 14 Oct) 혼재 | 표기 통일. 입방정 Cu에서는 {200}, {220}로 통일할 것을 권장                                           |

> 위 오류들은 대부분 슬라이드에 적힌 숫자의 문제이며, 원본 그림(피크 형상)에는 문제가 없음. 따라서 Summarized Data(p.55~67)의 막대그래프가 잘못 적힌 숫자로 그려졌는지 확인이 필요함(특히 S4, S9, S11).

---

## 2. 샘플별 특성

### 2.1 정규화 강도 (최강 피크 = 1, §1.2 오류는 그림 기준으로 보정)

| 샘플 | Pos. | I(111) | I(200) | I(220) | 높이 기준 최강 | TC 기준 우선방위 | 비고 |
|---|---|---|---|---|---|---|---|
| S1 | 1 | 1 | 0.13 | 0.009 | (111) | **(111)** | |
|  | 2 | – | – | 1 | (220) | **(220)** | (220)만 검출. 단결정형 패턴. 저각 background 큼 |
| S2 | 1 | 0.10 | 0.14 | 1 | (220) | (220) | |
|  | 2 | 0.35 | 1 | 0.06 | (200) | (200) | 50.4° 옆 부피크 |
| S3 | 1 | 1 | 0.81 | 0.009 | (111) | (200) | |
|  | 2 | 0.50 | 0.06 | 1 | (220) | (220) | |
| S4 | 1 | 1 | ~0.09 | 0.79 | (111) | (220) | 51.4° 부피크 뚜렷 |
|  | 2 | 1 | 0.39 | 0.42 | (111) | (220) 약함 | 가장 "다결정 분말"에 가까운 혼합 방위 |
| S5 | 1 | 0.49 | 1 | 0.11 | (200) | (200) | |
|  | 2 | 0.05 | 0.14 | 1 | (220) | (220) | |
| S6 | 1 | 0.61 | 1 | 없음 | (200) | (200) | (220) 미검출 |
|  | 2 | 1 | 0.74 | 0.06 | (111) | (200) | **두 위치 모두 (200)/(111) 우세, (220) 거의 없음** |
| S7 | 1 | 1 | 0.02 | 0.03 | (111) | **(111)** | 거의 (111) 단일 |
|  | 2 | 1 | 0.29 | 0.82 | (111) | (220) | |
| S8 | 1 | 0.12 | 0.61 | 1 | (220) | (220) | |
|  | 2 | 1 | 0.95 | 0.19 | (111) | (200) | |
| S9 | 1 | 0.03 | 1 | 0.07 | (200) | **(200)** | 거의 (200) 단일 |
|  | 2 | 1 | 0.43 | 0.47 | (111) | (220) | |
| S10 | 1 | 0.21 | 0.78 | 1 | (220) | (220) | |
|  | 2 | 0.22 | 1 | 0.13 | (200) | (200) | |
| S11 | 1 | 0.19 | 0.11 | 1 | (220) | (220) | |
|  | 2 | 0.19 | 1 | 0.03 | (200) | (200) | |
| S12 | 1 | 1 | 0.27 | 0.26 | (111) | (220)/(111) 혼합 | |
|  | 2 | 0.09 | 0.08 | 1 | (220) | **(220)** | Mapping 결과 (220) 우세 |
| S13 | 1 | 0.42 | 0.56 | 1 | (220) | (220) | |
|  | 2 | 1 | ~1 | 0.24 | (111)/(200) | (200) | Mapping 결과 (220) 우세 |

### 2.2 Texture Coefficient(TC) 관점

TC(hkl) = [I(hkl)/I₀(hkl)] / { (1/N) Σ I/I₀ },  I₀: Cu 분말 표준(111:200:220 = 100:46:20), N = 3 (무배향이면 모두 1, 최대 3)

- 분말 표준에서는 (111)이 원래 가장 강함. 따라서 **"(111) 피크가 가장 크다"는 것이 곧 (111) 우선방위를 뜻하지는 않음.** 예를 들어 S4의 두 위치는 높이 기준으로는 (111)이 최강이지만, TC 기준으로는 (220) 우선방위임.
- TC 기준 26개 측정점의 분포: **(220) 우세 14, (200) 우세 10, (111) 우세 2(S1-P1, S7-P1)**.
- 두 위치의 우선방위가 같은 샘플: **S4((220), 약함), S6((200)), S12((220))**뿐임. 나머지는 위치에 따라 다름.

### 2.3 샘플 특성 요약

| 그룹 | 샘플 | 특징 |
|---|---|---|
| A. (110)/(220) 우세 경향 | S12, S13(mapping으로 확인), S4 | 넓은 면적에서 (220) 우세. 특히 S12·S13은 단결정에 가까운 (110) 방위 |
| B. (100)/(200) 우세 경향 | S6 | 두 위치 모두 (200), (220)은 거의 없음. 다른 샘플과 구별되는 거동 |
| C. 위치별 방위가 크게 다름 (조대 결정립, 방위 혼재) | S1, S2, S3, S5, S7, S8, S9, S10, S11 | 한 위치에서는 거의 단일 방위(예: S1-P2 (220), S7-P1 (111), S9-P1 (200))인데 다른 위치에서는 다른 방위. 결정립이 mm 크기로 성장했다는 증거이지만, 샘플 전체의 대표 방위는 2-point로 판단할 수 없음 |

- 그룹 C로 분류된 샘플도 추가 mapping을 하면 A 또는 B로 바뀔 수 있음. **현재 분류는 잠정적임.**
- **성장 조건(H₂/CH₄ 비, 유량, 온도)과의 상관관계는 이번 검토 범위에 포함되지 않음.** 3차 CCD 조건표가 이 폴더에 없음. 조건표를 받으면 TC와 성장 조건, 면저항을 함께 비교할 예정임.

---

## 3. S12·S13 30-point mapping 검토

### 3.1 측정 개요
- 격자: X 6점(-4~+4 mm, 약 1.6 mm 간격) × Y 5점(-4~+4 mm, 2 mm 간격) = 30점, 측정 면적 약 8×8 mm
- 2θ 범위: 35~80°
- Contour map(p.69, p.75): 각 점의 최강 피크를 1로 정규화한 상대강도

### 3.2 관찰 결과

| 항목 | S12 | S13 |
|---|---|---|
| (220) 최강 위치 수 | 28/30 | 28/30 (+P6: (220)만 보이지만 신호가 매우 약함) |
| 예외 위치 | P1: (111) 최강, P12: (111) ≈ (220) | P30: (200) > (111) > (220), 신호 약함 / P6: 전체 신호 약함 |
| 예외 위치(지도) | 좌하단 모서리(X = -4, Y = -4 ~ -2) | 우상단 모서리(X = +4, Y = +4) |
| 부(副)방위 | 대부분의 점에서 (111), (200)이 수 % 이하 | P1, P7, P12, P13 등에서 (200) 약 5~25% |
| 51~52° 부피크 | P1, P2, P12에서 관찰 | 뚜렷하지 않음 |

※ 예외 위치를 지도 좌표로 옮길 때 측정 순서를 serpentine(행마다 방향이 바뀜)으로 가정함. 이 가정에서 P1·P12와 P30의 위치가 contour map의 모서리 이상 영역과 일치함. **실제 측정 순서를 확인해 주기 바람.**

### 3.3 해석 및 의견

1. **두 샘플 모두 측정 면적의 대부분이 Cu(110)면이 표면과 평행한 방위**를 가짐. 대부분의 점에서 (111)/(200)이 최강 피크 대비 수 % 이하이므로, 다결정이라기보다 **(110) 단결정에 가까운 큰 결정립(또는 강한 (110) 섬유 집합조직)**으로 보는 것이 타당함.
2. 2-point 측정에서 S12-P1((111) 우세)과 S13-P2((111)/(200) 우세)가 보였던 것은 **모서리 쪽 결정립이나 다른 방위의 결정립을 측정했기 때문**으로 보임. mapping 결과와 비교하면 2-point 데이터만으로는 샘플을 대표할 수 없음을 알 수 있음.
3. 모서리에서만 방위가 달라지는 것은 다음 원인이 가능함:
   ① 포일 가장자리에서 핵생성된 다른 방위의 결정립
   ② 시료를 자를 때 가장자리가 휘어진 것(tilt)
   ③ 주름이나 가장자리 때문에 X-선 조사 높이가 달라진 것
   S13 P6·P30처럼 **신호가 약하고 background가 큰 점은 ② 또는 ③일 가능성이 높으므로**, 해당 점은 방위 해석에서 제외하거나 따로 표시하는 것이 좋음.
4. **Contour map 표현 개선 권고**
   - 각 점의 최강 피크를 1로 정규화하면 (220) map은 거의 모두 빨간색(=1)이 되어 정보가 없음. 
   - 대안: **TC(hkl) 또는 I(hkl)/ΣI map**, 그리고 **raw count(절대강도) map**을 함께 제시. 신호가 약한 점(P6, P30)도 이렇게 하면 드러남.
   - 측정점 30개로 그린 contour는 보간 결과이므로, 점 위치를 겹쳐 그리거나 pixel(heat-map) 방식으로 표현하는 것이 정직함.
5. **성장 조건과 연결:** S12·S13이 3차 CCD에서 면저항이 가장 낮고 가장 균일했던 조건에 해당한다면, "**Cu(110) 대면적 결정립 형성 → 그래핀 균일성 향상**"이라는 가설을 세울 수 있음. 이를 검증하려면 대조군(예: S6 같은 (200) 경향 샘플, 그룹 C 샘플) 1~2개도 같은 조건으로 mapping해야 함.

---

## 4. p.68 Conclusion 검토

| 원문 요지 | 검토 의견 | 수정 제안 |
|---|---|---|
| ① Cu (111)/(002)/(022) 피크 위치는 샘플 간 동일, 강도는 샘플·위치별로 크게 다름 | 타당함. 다만 2θ 수치 근거를 추가해야 하고, 강도 변화의 원인(조대 결정립, 위치 의존성)을 명시해야 함 | "Peak positions remained at Cu reference values (43.3°, 50.4°, 74.1°; table X). Intensity ratios varied more strongly between positions within a sample than between samples, indicating mm-scale grains comparable to the X-ray footprint." |
| ② S1, S6에서 일부 피크가 매우 약하거나 사라짐 | 타당함. S1-P2는 (220) 단일, S6는 (220) 부재. **S7-P1(거의 (111) 단일), S9-P1(거의 (200) 단일)도 포함**하는 것이 좋음 | 단일 방위 결정립 사례로 묶어서 서술 |
| ③ 그래핀 피크 "around 2θ" 미관측, **S1, S2, S4, S5, S6, S10, S13의 background는 비정질 그래핀 영역에서 기인** | (a) "around 2θ"에서 **값이 빠짐**(~26°). (b) 단층/수층 그래핀은 Bragg-Brentano XRD로 검출할 수 없음. (c) 20~30° background는 **정규화 때문에 증폭된 잡음, 시료 홀더/테이프/공기 산란, 시료 높이·tilt** 때문일 가능성이 큼. 최강 피크가 약한 측정점(S1-P2, S6-P1, S10-P1, S13-P2, S13 mapping P6·P30)에서 background가 커 보이는 것도 이 해석과 맞음 | **비정질 그래핀으로 해석한 부분은 삭제할 것을 권장.** "No graphene (002) reflection (~26°) was detected, as expected for few-layer graphene. Elevated low-angle backgrounds at some positions coincide with weak Cu signals and are attributed to instrumental/holder scattering." 그래핀 품질은 Raman(D/G, 2D/G)으로 평가하는 것이 적절함 |
| ④ S2, S4, S7, S10에서 Cu(002) 근처 부피크 → **CuO(112)** | 부피크(약 51.4~52°, d ≈ 1.77 Å)는 S12 mapping에서도 보임. 그러나 **CuO(112)는 주요 회절선이 아니고, 이 위치에 해당하는 CuO/Cu₂O 반사도 없음.** CuO가 있다면 35.5°·38.7°(CuO), 36.4°(Cu₂O) 주피크가 먼저 보여야 하는데, 이 데이터에서는 35~40° 구간이 평탄함 | **"미동정 부피크"로 표현을 바꿀 것을 권장.** 부피크 위치의 정밀 2θ, 해당 부피크를 가진 측정점의 30~40° 구간 확대, 같은 지점 재측정(시료 회전 포함)으로 원인(Cu 결정립의 회절 성분, 장비 artifact, 산화물)을 확인해야 함. 참고: 2026-01 분석(다오디중)에서는 공기 노출 시료에서 CuO/Cu₂O가 명확히 관찰됨 |
| (누락) | Mapping 결과(S12, S13의 (220) 우세)가 Conclusion에 없음 | "30-point mapping of S12 and S13 shows (220)-dominant diffraction over ~8×8 mm (28/30 points), indicating large-area Cu(110) texture." 추가 |
| (누락) | FWHM 해석 | "FWHM values (0.31~0.67°) are close to instrumental resolution and were not corrected; they are not used as a measure of crystallinity." 추가 |

---

## 5. 추가 측정·분석 권고 (우선순위 순)

1. **슬라이드 수치 오류 수정**(§1.2) 후 Summarized Data 재작성. raw count와 2θ 중심값 표 추가
2. **3차 CCD 조건표 확보** → 샘플별 TC, 성장 조건(H₂, CH₄, 유량, 온도), 면저항을 한 표로 정리
3. **나머지 샘플 mapping**: 최소한 S6((200) 경향)과 그룹 C 대표 1~2개. 시료는 zero-background holder에 평탄하게 고정
4. **Pole figure 또는 EBSD**: θ-2θ는 표면과 평행한 면만 보기 때문에 in-plane 방위와 결정립 크기를 알 수 없음. 기존 EBSD(2025-10-31) 결과와 비교 권장
5. 장비 표준(LaB6/Si)으로 instrumental FWHM 측정, Kα2 stripping 후 FWHM 재평가(미세변형 논의가 필요한 경우)
6. 부피크(51~52°) 확인용 slow scan(48~54°, 30~40°)

---

## 부록. 검토 방법
- PDF 80쪽 전체를 이미지로 렌더링해 원본 그래프(피크 높이, 축 스케일)와 슬라이드에 적힌 FWHM/Height 값을 대조함
- PPTX의 Summarized Data와 mapping contour는 Origin 내장(OLE) 개체여서 원시 수치를 추출하지 못함. 따라서 §2.1의 강도 값은 슬라이드 fit 값을 기준으로 하고, 오류가 확인된 값만 그림에서 읽어 보정함(±0.01~0.02 수준)
- TC는 peak height 기준 근사값(적분 면적 기준이 아님)
